Repository: ArttuD/microrheology

<div id="top"></div>




<!-- PROJECT LOGO -->
<div align="center">

  <h3 align="center">Microrheology Analysis Pipeline</h3>
    Authors: Ossi Arasalo and Arttu Lehtonen
    Pokki Lab
</div>



<!-- TABLE OF CONTENTS -->
<details>
  <summary>Table of Contents</summary>
  <ol>
    <li><a href="#intro">Intro</a> </li>
    <li><a href="#tracker">Tracker</a></li>
    <li><a href="#sync">Syncronizer</a></li>
    <li><a href="#radius">Radius Estimator</a></li>
    <li><a href="#fit">Fit and Visualize</a></li>
  </ol>
</details>

<!-- ABOUT THE PROJECT -->

## Intro

# Pipeline

Our analysis pipeline is meant to analyze micromanipulation videos obtained via the measurement system introduced in X .The pipeline works as follows:

1. Particles are first tracked with ```track.py``` <br> Track all the files in the directory before moving to the next step.
2. Videos and current outputs from the coils has to be syncronized with ```sync.py```
3. Particles radius is estimated from separate sweep videos (manually changed focus over z) with ```radius.py```
4. Observed displacement signals are transformed into mechanical properties, namely to $|G|$ and $\phi$ with ```plot.py```. It also visualizes the results.

## Data folder structure 

```
- 22061401020201_A
  |- vid.mp4
  |- sweep.mp4
  |- current_trial_.txt
- 22061401020202_A
  |- vid.mp4
  |- current_trial_.txt
- 21081001010201_A
- 21081001010202_A
```

<br> Data can be found from: https://osf.io/jsxqh/ <br>

Each folder contains the timelapse video of particle movements (```vid.mp4```) (for instance output from [https://www.baslerweb.com/en/products/other-basler-software/basler-video-recording-software/](https://www.baslerweb.com/en/products/other-basler-software/basler-video-recording-software/). ```sweep.m4``` is the static video over the z stack, which is used to estimate the radius. This file has to be only in the first repeat. ```current_trial_.txt``` is the current output file.

**The naming convention is strict and the codes won't work if these are not followed**

```22061401020201_A```: 
* 220614: Year,month,day (zero padded 03 instad of 3)
* 01: sample 1
* 02: holder 2
* 02: location 2
* 01: repeat 1
* _A: sample matrix type

# Run instructions

## Tracker

Transform video into xy trajectories of particles.

```sh
python track.py -p ".../exampleData/Agarose30um/22061401020201_A"
```

2. i. Left click and drag a box around magnetic particles (drag from top left to bottom right) and release the left buttom. <br> press "q" to close the window <br>
 ii. Left click and drag a box around "small" reference particles (drag from top left to bottom right) and release the left buttom. <br> press "q" to close the window <br> iii. Left click and drag a box around cells (drag from top left to bottom right) and release the left buttom. <br> press "q" to close the window

3. Wait until tracking is over

## Syncronizer

The imaging and current control were performed with different computers that were not communicating with each others. Therefore, we needed to create an extra step to match the timestamps of the video and current file. Also absolute current values in the file are downscaled.

```sh
python sync.py -p ".../exampleData/Agarose30um"
```

2. Code displays current and displacement curves which both have calibration peaks in the beginning and in the end. The code automatically suggests a shif value. If it matches: i) close the window "q", ii) if you want to manual adjust the shift rough the shift value from top slider and fine tune <br>
   i) By default, the code displayes the average displacement within the field of view. Pressing "average" button, you can switch the the displacement of one big particle. This is useful of the curve is noisy<br>

# Analyze and Plot the Results

This script uses the files produced by previous scripts to find |$G^*$| and $\phi$ values. 

1. Run code 
  ```sh
  python plot.py -p ".../exampleData/Agarose30um -s "particle size (30 or 100 )" -l "x label of the plots (day/concetration/current/sample/holder/location)" -pixel_size "(wide or zoom)"
  ```
Note: **concetration** or **current** are used in the paper

2. When the files are processed, results of spefic measurements are saved into their own folders and a summary of results and displayed plots are saved into a "results" folder created in ``` "*/example_files folder" ``` 

Other flags include
* ```--manual```: manually drop failed measurements by clicking them in the plots
* ```--flip```: Camera might 180 rotated so sinusoids are going the wrong way

All metadata (calibration constants and pixel to um) can be found fron ```configs/default.ini```.

Own configuration can be also used by adding as the first argument e.g ```python plot.py own_config.ini -p ....```.

## Heterogeneity model

Replicates the results from the paper.

## Structure

* ```experiments.ipynb```: preprocess,fit and evaluate models
* ```models```: stan models
* ```data```: measurements

File: heterogeneity/data/hetero_data.csv (part 1 of 4)
day,frequency,concentration,type,sample,holder,location,repeat,track_id,reference_id,distance(um),Cov_Sum,a_(um),phi_(rad),c,d,G_abs,radius_(m),r2,rmse,inv.rmse,shift_(s),a_error,phi_error,c_error,d_error,x,y,phi_(deg),tan_phi
220216,0.05,0.45/2,GrowDex-Collagen,1,2,1,2.0,0,4.333333333333333,161.48937554101764,6.0579281298295215e-05,0.4068333047936858,-0.0078539816339744,88.23084218848895,-0.0098447577498441,24.440147842972568,1.3190865516662598e-05,0.9441118417321398,0.067244802012837,16.57509827895179,1.849519230769235,0.0025776056180491,0.0060554030916182,0.003534793035576,0.000202155313783,449.9902331050821,187.51141825010347,-0.4499999999999953,-0.0078541431289835
220216,0.05,0.45/2,GrowDex-Collagen,1,2,1,3.0,0,3.8,157.382628457427,0.0001767104768906,0.2610341409832637,0.175591965548097,94.94288365958614,-0.0046261388045322,38.44188674459997,1.3190865516662597e-05,0.8314619801479293,0.0575077226317645,30.49309782259744,2.105288461538463,0.0022016606413969,0.0085389727057151,0.0030229583269279,0.0001728834141211,454.86606978879706,186.59409681227865,10.06067854231252,0.1924806819422801
220216,0.05,0.45/2,GrowDex-Collagen,1,2,2,1.0,0,2.75,175.025539175691,0.0002422727094324,0.1694491954395644,0.2406491811013658,-145.38258131202917,0.0029370061980926,45.704774158215656,1.1552036464851587e-05,0.6577824806137681,0.0498416708830758,28.45406544165281,1.812788461538466,0.0019067591728862,0.0115477062905662,0.0026199809459581,0.0001498370809315,60.295787567214624,88.00607633666037,13.788182420387674,0.2516160130386317
220216,0.05,0.45/2,GrowDex-Collagen,1,2,2,1.0,1,5.0,164.49917661262873,5.101725855782513e-05,0.2146129310245216,0.3306657432657339,-74.80075862383289,0.0005928877695468,56.76815000857889,1.4514487640765104e-05,0.9353863809318822,0.0348258121528046,39.22405176342186,1.8127884615384664,0.0013258305501286,0.0058162377151188,0.0018306567265946,0.0001046955171954,171.58587863773428,128.94165256718216,18.94575151868298,0.3562657118359331
220216,0.05,0.45/2,GrowDex-Collagen,1,2,2,2.0,0,2.6,168.7654112297716,8.98759423766736e-05,0.1384497022701855,0.2382563426708683,-139.38952914838228,0.0036660127895643,57.35160790950832,1.1552036464851587e-05,0.8905540887419701,0.0318826656804701,34.007511886300875,1.5551923076923078,0.0012185061343705,0.0087289645094379,0.0016759503846583,9.584783936815508e-05,58.623914092664094,86.21885725010726,13.65108287726346,0.2447180469470903
220216,0.05,0.45/2,GrowDex-Collagen,1,2,2,2.0,1,3.8333333333333335,141.94766603032826,3.7324504432178696e-05,0.1969234632520098,0.2264418905471834,-69.89920384816786,-0.0014070230740562,62.20611841278424,1.4514487640765104e-05,0.9564677551951482,0.026806213834144,47.12543991512211,1.5551923076923078,0.0010246383289141,0.0049967745474096,0.0014090961525881,8.058640839565043e-05,170.57749321913303,127.68086902765556,12.974164633316946,0.2317563075105278
220216,0.05,0.45/2,GrowDex-Collagen,1,2,2,3.0,0,2.6666666666666665,160.25563357775528,0.0001288324790465,0.1423963174024109,0.1357394406501244,-150.9206873728926,0.0046883985081933,53.82355788107309,1.1552036464851587e-05,0.8406918609970905,0.0386689471283083,28.290156133080934,2.1007692307692323,0.0014808415997955,0.0102095413514092,0.0020326728098381,0.0001162488461319,59.4106303345657,84.38696045765059,7.777297062718655,0.1367621812812464
220216,0.05,0.45/2,GrowDex-Collagen,1,2,2,3.0,1,5.0,174.40025000639116,4.158751970123953e-05,0.2032055516300847,0.2002733281956107,-80.22825056323778,-0.0009049388985686,60.21588860271167,1.4514487640765104e-05,0.9440798323384864,0.0286317134087133,39.6767245071827,2.1007692307692323,0.0010956196641235,0.0054724985163369,0.0015050644797005,8.607485068394426e-05,171.04263787529783,126.41709071550562,11.47481645464689,0.2031233644705977
220216,0.05,0.45/2,GrowDex-Collagen,1,2,3,1.0,0,2.5,206.4107341907499,6.340474013319486e-05,0.1086623948418759,0.0626141930482521,-136.10720262528864,0.0005184643145094,76.53103352645495,1.205073011779295e-05,0.9078269456833036,0.0211944789308065,50.65517739619827,2.2194230769230767,0.0008122598683411,0.0072981718651431,0.0011141134204975,6.371630436221494e-05,33.84580448893973,255.4826228196904,3.5875289992822275,0.0627768618075045
220216,0.05,0.45/2,GrowDex-Collagen,1,2,3,1.0,1,2.0,149.21880131531665,2.6459730219704675e-05,0.1740810834547464,0.1523790887234112,-113.42123629494516,-0.0037942056755447,62.15782264348746,1.3734215842459163e-05,0.9649431293228068,0.0213186034426636,50.9666306209429,2.2194230769230767,0.0008164365118541,0.0046082734623695,0.0011206367387465,6.408937368919015e-05,148.98167332579942,287.0796413530358,8.730678669900978,0.1536954567247193
220216,0.05,0.45/2,GrowDex-Collagen,1,2,3,2.0,0,1.6666666666666667,170.2959224246096,6.884023378791683e-05,0.1235614279856014,0.1929601163107759,-131.28231168422732,-0.0004593791321452,69.14610844282288,1.2050730117792952e-05,0.8966632304319466,0.0246007988508536,44.86103109863779,2.6402884615384616,0.0009414897193202,0.0075721844556245,0.0012931633705721,7.395619634631895e-05,34.26448092310571,253.5352979333618,11.055800278960936,0.1954626533493823
220216,0.05,0.45/2,GrowDex-Collagen,1,2,3,2.0,1,2.5,165.03919878927076,4.258366965505516e-05,0.1738195456757387,0.2635453146996757,-74.11740499161502,-0.0059496134267403,62.69208106156125,1.3734215842459163e-05,0.949848289109744,0.0267756899451185,40.404751817605856,2.6402884615384616,0.0010235034659181,0.0058116590329021,0.0014074935321109,8.049475422784188e-05,149.0832895265448,285.28700861604744,15.100034242738513,0.269973416884525
220216,0.05,0.45/2,GrowDex-Collagen,1,2,3,3.0,0,2.8,209.22618045899043,0.0001900025934031,0.0802031821495965,0.2131048156701513,-152.48136167543353,0.00027358327423,108.36633318954968,1.205073011779295e-05,0.7075941195457609,0.0228525309109358,47.283063800068994,2.0155769230769227,0.0008741789284371,0.0117502061593787,0.0012012689061518,6.870073852098963e-05,35.57145287237145,248.78605479892627,12.210006531813043,0.2166817919143517
220216,0.05,0.45/2,GrowDex-Collagen,1,2,3,3.0,1,3.0,187.87848488417183,3.08314951426926e-05,0.1258722224627408,0.294821649128794,-141.50533154569908,-0.0026203239221566,86.35134130918641,1.3734215842459163e-05,0.956078719617117,0.0174206795545408,58.888523747902,2.0155769230769227,0.0006654090855499,0.0052033103666185,0.0009157331774127,5.2370910074188686e-05,149.48513675795408,280.99810436774453,16.892036204166697,0.3038702825905407
220216,0.05,0.45/2,GrowDex-Collagen,1,3,1,1.0,0,7.5,192.99093185367155,0.0341765411101713,0.0726679677080869,0.754057294433139,-148.4017001034327,-0.0083203060829782,177.55945743731397,1.163581116994222e-05,-0.6144233438872746,0.1079258914051834,17.624976655918,1.6142307692307722,0.0040269159342715,0.1350080372154871,0.0056732468375405,0.000324453820429,90.74902970244209,61.87945266177925,43.204300482072526,1.1214235164151796
220216,0.05,0.45/2,GrowDex-Collagen,1,3,1,1.0,1,3.5,125.52076160838922,0.0006226378970523,0.0750913198394154,0.7452992305255015,73.44589197402625,0.0033687297127033,132.74190479668715,1.1611972536359514e-05,0.599543275896302,0.0338962428546921,29.509606343854152,1.6142307692307722,0.0012754094221981,0.0221175719801727,0.00178179104994,0.0001019008831187,341.76358061956427,159.0109952960385,42.70250038345904,0.9270599448245782
220216,0.05,0.45/2,GrowDex-Collagen,1,3,1,1.0,2,5.0,131.68951210005392,0.0054365494934409,0.0948932262845208,0.7235846947910518,48.76383817073345,0.0079193274301341,46.18642811354206,7.666666666666667e-06,-0.2372204780159314,0.0978149746534083,21.64235966680129,1.614230769230772,0.0036816667578861,0.0490472167478809,0.0051417501095006,0.0002940574167058,289.0340078325967,225.8926447021443,41.45834913178906,-24.981809368767117
220216,0.05,0.45/2,GrowDex-Collagen,1,3,1,1.0,3,3.8,182.1215686400323,0.0010305332526931,0.1172262516952701,0.487428988857009,151.42071632567144,0.0117570980647028,44.28480445040064,8.214285714285714e-06,0.3723440035478739,0.0812092085025137,18.72451423910469,1.614230769230772,0.0030954838061363,0.0271679161848011,0.0042688504980334,0.0002441361659203,425.0831434119984,357.9713497508336,27.92762387383585,0.5579744406751986
220216,0.05,0.45/2,GrowDex-Collagen,1,3,1,2.0,0,9.5,198.90741864169289,0.0004565503346038,0.0728294940791016,0.2673633659369816,-161.69348789071566,-0.0024969516567284,119.35078236314284,1.163581116994222e-05,0.4525526456818034,0.0411974087534248,28.528834172111857,2.259855769230772,0.0015730870810967,0.0207294494201366,0.0021655855945179,0.0001238501474944,92.04001254848278,61.02254393450493,15.318792464600843,0.2764022835313601
220216,0.05,0.45/2,GrowDex-Collagen,1,3,1,2.0,1,4.0,146.88827815944032,0.0006833943839337,0.0579997215428039,0.7300041830780424,21.438737412155252,0.0032605957806744,158.5160732518034,1.1611972536359514e-05,0.3914999213540193,0.0389712454192378,31.500528163254124,2.259855769230772,0.0014649494734021,0.0253246835006889,0.0020485659045981,0.0001171577747159,343.9234530184072,158.1920964207108,41.8261587172673,0.9519246340005936
220216,0.05,0.45/2,GrowDex-Collagen,1,3,1,2.0,2,5.5,150.76404395362587,0.0012282680920297,0.0437761194016291,0.7635094754330519,15.717073617964784,-0.0003636775166554,99.48031486728672,7.666666666666667e-06,-0.0107661260269908,0.0343298111000882,34.016087528964015,2.259855769230772,0.0012891259021331,0.0329276307659054,0.0018045828704904,0.0001032043478503,291.0085753256512,225.0569638715037,43.745870560561286,1.2355387404876803
220216,0.05,0.45/2,GrowDex-Collagen,1,3,1,2.0,3,6.0,190.48248507638635,0.0005291935710947,0.0560168661169052,0.74375654452495,151.12502344957363,0.0002078644496969,69.04747925757488,8.214285714285714e-06,0.3752076185389228,0.0330241564758161,32.02513450862686,2.259855769230772,0.0012428593076555,0.0221311890199822,0.0017359474443462,9.927907912436492e-05,426.8333420863751,356.4946362611008,42.61411098651353,0.9795700395932798
220216,0.05,0.45/2,GrowDex-Collagen,1,3,1,3.0,1,4.0,138.8996863296898,0.0010517784660606,0.0314935322069808,0.0791497131311903,111.03658098164055,0.0033093391536731,253.2588249857988,1.1611972536359512e-05,0.0289978595985254,0.0250494080547703,42.65132029787167,2.40125,0.0009597805785936,0.030492967499283,0.0013167457776664,7.530487687203128e-05,343.74603854357383,156.43989537827568,4.5349445120884,0.079893824241893
220216,0.05,0.45/2,GrowDex-Collagen,1,3,1,3.0,2,7.5,160.77498930198587,0.001839520012777,0.0636358445942991,-0.0078539816339744,126.55597560564397,-0.0034638614179187,93.60920003597886,7.666666666666667e-06,-0.2550907434126194,0.0735746559210568,24.479239693808992,2.40125,0.0028202408027569,0.0422437009302386,0.0038675300849519,0.0002211845945681,290.4325983765376,223.3377670914223,-0.4499999999999953,-0.0078541431289835
220216,0.05,0.45/2,GrowDex-Collagen,1,3,1,3.0,3,4.0,174.9058133273845,0.0019662579728787,0.0190773218829648,-0.0038405339995825,135.12635060874504,-0.0010668030940634,226.62963451008488,8.214285714285714e-06,-0.2203072275727107,0.0213465396332937,48.24482890528667,2.40125,0.0008182480618452,0.0436134374757265,0.0011221035112771,6.417325998961317e-05,426.5214360144892,353.9090175435695,-0.220046389252578,-0.0038406147462254
220225,0.05,0.45/2,GrowDex-Collagen,1,1,1,1.0,0,0.5,201.6168949437412,0.0001204891345569,0.6291041891126677,0.4088181245304831,162.65534141341954,0.0079091815583721,27.931061348438064,1.752594853016767e-05,0.9191412303512574,0.1234841851555001,8.378458304136872,2.0543750000000047,0.004703474733812,0.0072315778481502,0.0064910802360723,0.0003712257984707,452.4004097428359,102.92835382047514,23.4235531240504,0.4332735159213176
220225,0.05,0.45/2,GrowDex-Collagen,1,1,1,1.0,1,2.25,121.40545707847232,0.0006291469959741,0.6856289449726484,0.2224772059116636,102.26571411334204,-0.0077705262535006,17.042935157005168,1.3734215842459163e-05,0.5672088398801743,0.1951609780628239,9.927095115681745,2.0543750000000047,0.0074690578716077,0.0125709115348018,0.0102588498114009,0.0005867050718339,311.86339309829884,197.9335366343284,12.747004936601297,0.2275066886866741
220225,0.05,0.45/2,GrowDex-Collagen,1,1,1,1.0,2,2.0,136.13551212684564,0.0007286332389931,0.5159408370756995,0.2265359664112122,114.90808396463822,-0.0060657197663248,17.52091726711717,1.1773809523809524e-05,0.4643554899237815,0.1661783026164079,11.991638763323293,2.0543750000000047,0.006360008283971,0.0141487408763112,0.0087353469833045,0.0004995757293102,341.612939722054,287.0423254175848,12.97955478327984,0.2319996792062102
220225,0.05,0.45/2,GrowDex-Collagen,1,1,1,2.0,0,2.0,220.2352055225392,4.190026488391502e-05,0.6792656578466306,0.1604280227345912,188.34121314307052,0.0005040167100338,26.107432215011958,1.752594853016767e-05,0.9698066644961364,0.0741926764637723,14.093796519309183,1.7725961538461594,0.0028409958504558,0.004156808483626,0.0039000190795159,0.0002230426417445,453.2564571818992,105.69466405573247,9.191848618320895,0.1622210084080782
220225,0.05,0.45/2,GrowDex-Collagen,1,1,1,2.0,1,2.0,129.08198121134566,5.662139462615746e-05,0.7394745655552224,0.2469856992278397,103.0165739751709,-0.0047812351176445,15.129497934394806,1.3734215842459163e-05,0.9645100656659824,0.0888939162243698,12.26647263237806,1.7725961538461594,0.00339791001594,0.0045214813781579,0.0046728091636732,0.0002672386175834,312.50692186805844,200.16906235857323,14.151238165842772,0.2534985359401253
220225,0.05,0.45/2,GrowDex-Collagen,1,1,1,2.0,2,1.75,134.70020052834275,5.9231257651686034e-05,0.4959744071525483,0.221295738782027,102.61185199625687,-0.0049130079129409,17.059385514161733,1.1773809523809524e-05,0.9463956863563322,0.0729274638291797,15.261476768519218,1.7725961538461594,0.0027873727653612,0.0055756490981831,0.0038335144191451,0.0002192392320864,342.22436108123185,289.34187382972794,12.679311856439682,0.2281953631824655
220225,0.05,0.45/2,GrowDex-Collagen,1,1,2,1.0,0,7.4,181.59176624463709,0.0001130618277939,2.108315659890944,0.3595872339104728,-126.86523318221414,0.0040718617388679,10.846071893385435,2.000496678690381e-05,0.9863244578538872,0.1674607031505375,5.98743204787799,1.879086538461543,0.0063869270174183,0.0029389108796307,0.0088027536252686,0.0005034307258204,158.5975841091432,31.31561720585903,20.60283086985361,0.3759497933847042
220225,0.05,0.45/2,GrowDex-Collagen,1,1,2,1.0,1,5.0,154.15789663955684,0.0765525364653333,16.356034327830905,0.3181953891700078,-78.99179956451219,-0.1906636787506697,0.524966073451442,1.2261485735575358e-05,0.8245537275484596,4.671651872474721,0.2140606872683006,1.879086538461543,0.1783612546840501,0.0105579145821775,0.2455704517119485,0.0140442088865137,206.5498858403437,281.61902703815184,18.231252859964197,0.3293883623293699
220225,0.05,0.45/2,GrowDex-Collagen,1,1,2,1.0,2,3.6,107.61380935098036,7.415607473064592e-05,0.2548633288798827,0.2251677311303238,24.168026002278324,-0.0007518641420828,45.36865982887493,1.40344082514445e-05,0.9130029534491106,0.0376534541288756,36.3955521017304,1.879086538461543,0.0014407055392953,0.0060302833361912,0.001979298211894,0.0001131963449675,367.301977343644,374.56357120246014,12.90116067630404,0.2314555272810046
220225,0.05,0.45/2,GrowDex-Collagen,1,1,2,2.0,0,2.0,175.77997919875793,6.069521798570705e-05,1.746284728973423,0.3872313175384521,-175.6280603326753,-0.0091875626656508,13.121360966631244,2.000496678690381e-05,0.9897793654036352,0.119763752693853,8.36316463590935,1.957692307692308,0.0045643859117963,0.0025419269103383,0.0062955086313457,0.0003600410298361,157.96639921300994,26.35264174531444,22.18672019024352,0.4078942759633643
220225,0.05,0.45/2,GrowDex-Collagen,1,1,2,2.0,1,6.428571428571429,181.9145716340459,0.0882335730492895,13.92258334354016,0.5691560419509928,-116.93745382115104,-0.2624769598633335,0.6167214876693861,1.2261485735575358e-05,0.7402712782639067,4.922774929732252,0.2031377798361966,1.957692307692308,0.1865066263883816,0.0131762515256847,0.2587710198804209,0.0147991512466993,228.0612489486964,275.81136542646215,32.610239088162714,0.6397790402056392
220225,0.05,0.45/2,GrowDex-Collagen,1,1,2,2.0,2,7.428571428571429,139.7268539494099,1.6990035892260042e-05,0.2498949999841926,0.2421932477955073,-15.237815036260075,0.001187615375392,46.20267187873389,1.40344082514445e-05,0.9779673289284012,0.0243664558615046,41.895008579833295,1.957692307692308,0.0009316402334571,0.0036697723783065,0.0012808496285379,7.325197165587843e-05,366.4299238783976,370.95243200711167,13.876650925248695,0.2478242640641463
220225,0.05,0.45/2,GrowDex-Collagen,1,1,3,1.0,0,2.0,107.43566586990934,0.0001869410139718,0.2341515147188308,0.1961534075060242,-23.85550283774581,-0.0008986678977925,85.84426817808009,1.751347001393636e-05,0.8052063536108873,0.0694613246166353,32.315954607497005,1.932211538461544,0.0026463031819183,0.0091213650051922,0.0036513103083505,0.0002088189533249,225.58005779280748,220.52251365577015,11.238762387204952,0.2050722615755488
220225,0.05,0.45/2,GrowDex-Collagen,1,1,3,1.0,1,1.75,154.92962926494016,0.0003613864336649,0.1578964510396756,0.23629881727301,136.4674327236167,0.0018220268162773,88.24190475565578,1.3968122164408366e-05,0.5761777825998653,0.0806443648448834,30.43683724688597,1.932211538461544,0.0030609129807839,0.0142133150283395,0.00423915630005,0.0002424379487166,405.1384013972364,167.76465480043152,13.538924933676508,0.2583897202030781
220225,0.05,0.45/2,GrowDex-Collagen,1,1,3,2.0,0,1.5,192.83695939360743,2.794141941342724e-05,0.1781260147220384,0.1133099274182611,-101.61027370662282,0.0013498244506503,100.42158383572892,1.751347001393636e-05,0.9600813662627162,0.0220521922630175,46.880305668527306,1.6991826923076951,0.0008448410552081,0.0047767918120721,0.0011591937374192,6.629445384906247e-05,223.12941518025664,221.44256001760743,6.492180618000052,0.1138789015442792
220225,0.05,0.45/2,GrowDex-Collagen,1,1,3,2.0,1,1.5,136.04956252788753,0.000194313536823,0.0880830800745637,0.0987113704613807,78.2083388830672,0.0041080563124739,138.1727043890276,1.3968122164408366e-05,0.8143786278350118,0.0280682490769622,35.71454529287237,1.6991826923076951,0.0010753289153829,0.0130000185009397,0.0014754367689608,8.438043766648136e-05,402.80638858788353,168.83576972086772,5.655744917389456,0.0993708673734517
220302,0.05,0.45/2,GrowDex-Collagen,1,1,1,1.0,0,3.5,140.36967872894107,3.085467503351521e-05,0.5009330297126988,0.309276200430871,-4.5339343556296665,-0.0032696554182492,24.25835831338494,1.4571289834522066e-05,0.9723433251513668,0.0533785691012506,20.191043171847003,1.769326923076923,0.0020386209655725,0.003994716101513,0.0028059004712138,0.0001604698450591,117.09130375597132,32.97992085945934,17.720220988531043,0.3196728566376277
220302,0.05,0.45/2,GrowDex-Collagen,1,1,1,1.0,1,3.5,130.81191841704916,2.9311237302895143e-05,0.5556946874347535,0.3614635740145167,25.717353526073733,-0.0020382844812012,32.00435639969332,1.7598564420427595e-05,0.9765943660433516,0.0557201102198522,19.035341230665253,1.769326923076923,0.0021251923277879,0.0037413267791343,0.0029289867151627,0.0001675091647501,166.13959872708236,70.47425496934015,20.710337238746465,0.3785292011671261
220302,0.05,0.45/2,GrowDex-Collagen,1,1,1,1.0,2,3.25,116.0815961611409,0.0008436157880209,0.0382067655394609,0.2964167084703422,46.80324076646668,-0.0043573665666207,207.64335306943616,1.1413933163597473e-05,0.7739157467433571,0.0248431308542141,42.20720268128907,1.769326923076923,0.0009482461221231,0.0265348083992834,0.0013059085409805,7.468509215909601e-05,193.3204254637878,237.93991086292505,16.983426372510326,0.3092146413032197
220302,0.05,0.45/2,GrowDex-Collagen,1,1,1,1.0,3,3.6666666666666665,141.58569197359046,0.0008404276770987,0.0363888693806166,0.3442389098524581,40.27247742063449,-0.0033799817967318,230.79232890691196,1.1960344768705822e-05,0.4675796692708994,0.0268964575662951,38.922689162070974,1.769326923076923,0.0010250417426835,0.0279523579500827,0.0014138440472037,8.085794150316853e-05,154.39181062323922,379.0245038823611,19.72343667873026,0.3676220650540124
220302,0.05,0.45/2,GrowDex-Collagen,1,1,1,2.0,0,4.666666666666667,172.0159209394383,0.0009509452946559,0.2814013708637554,0.3296762246114794,-57.03606622924078,0.0042889059964222,44.22844217981916,1.4571289834522066e-05,0.6750039082268396,0.1520886307624813,23.38979768353745,2.402019230769231,0.0057693926899623,0.0184056691768613,0.0079947029034212,0.0004572181899719,117.33985472039906,33.97733964064609,18.88905627604473,0.3608480539240706
220302,0.05,0.45/2,GrowDex-Collagen,1,1,1,2.0,1,4.4,140.1055178567288,0.0003876754707302,0.5497618608212201,0.3070346571615677,-1.3089347470653934,-0.0003631047466349,32.33033054955676,1.7598564420427595e-05,0.7855308327388016,0.1603862628180004,14.33154998234628,2.402019230769231,0.0061165783603044,0.0104649959079653,0.0084308803448744,0.0004821632393731,166.70034176010006,71.08816131645138,17.59179001960401,0.3203412956746609
220302,0.05,0.45/2,GrowDex-Collagen,1,1,1,2.0,2,2.5,147.5593755933551,0.000622566624016,0.0540713657722724,0.8537544327936306,106.8985732699498,0.0068919949600972,184.5933692723549,1.1413933163597473e-05,0.7853627475993035,0.0314182142579511,36.22342778525452,2.402019230769231,0.0011770476298558,0.0242160639178371,0.0016515435469251,9.445200883387444e-05,192.89634644696733,237.5249037501314,48.91652573966053,1.1469895149768994
220302,0.05,0.45/2,GrowDex-Collagen,1,1,1,2.0,3,4.5,171.6546482172687,0.0004474571681952,0.0449473743952025,0.2667728619598165,97.82462704113946,-0.0042546236779843,185.72660760708868,1.1960344768705824e-05,0.4435922413197862,0.023516504615487,43.33499341020033,2.402019230769231,0.0008972969592761,0.0201811160675573,0.0012361661057946,7.069651517587242e-05,154.06310243770224,378.0674109083928,15.284959078923594,0.2843637514407934
220302,0.05,0.45/2,GrowDex-Collagen,1,1,2,1.0,0,4.5,184.8509712416831,0.001666441760116,0.0387603000645454,0.4873641196912116,12.58798186218553,0.0035265231377629,286.54197419426856,1.3688557443164643e-05,-0.0405891914299922,0.0399860355336108,37.60215768491742,2.112259615384617,0.0015210029330719,0.0345892463728523,0.0021019107987019,0.0001202085745564,247.8999427596337,150.6568062035597,27.92390714441512,0.6145493332388888
220302,0.05,0.45/2,GrowDex-Collagen,1,1,2,1.0,1,6.0,106.80833809259516,0.0005991108681869,0.0771771668869175,0.4826006782563071,-12.36984495614313,0.0059682558733289,75.62148975144713,9.860945033892606e-06,0.5388977316922211,0.0422180734136414,37.84468191106996,2.112259615384617,0.001608318092811,0.0192588469753622,0.0022192413378345,0.0001269187260376,146.65726031788213,213.97527367086957,27.65098205423736,0.5433326057777701
220302,0.05,0.45/2,GrowDex-Collagen,1,1,2,1.0,2,1.0,97.64554968062473,0.000109726178442,0.078927543513847,0.4037780655878411,14.45617563498776,0.0003289333474872,125.84920010183993,1.318048318227132e-05,0.8465525850570491,0.0209837994612702,51.14617645965561,2.112259615384617,0.0007996414659147,0.0098737651102144,0.001103037357108,6.308286252413479e-05,508.0627109792534,286.31697404642165,23.134779018139835,0.4297599357802246
220302,0.05,0.45/2,GrowDex-Collagen,1,1,2,2.0,0,6.75,189.0362023883684,0.0005331173365847,0.0378055178222311,0.2887827734750808,-83.25204904515773,0.0039310278118837,304.40496787974604,1.3688557443164643e-05,0.7087380977841193,0.0235319042720797,50.41267108158768,2.0243750000000027,0.0008978911720891,0.0223213217666715,0.0012369849571506,7.074334404174317e-05,246.45822459986084,148.14089631590284,16.546034116204634,0.3035683450806181
220302,0.05,0.45/2,GrowDex-Collagen,1,1,2,2.0,1,6.5,110.48493144589126,0.0022122189321083,0.0386565869186112,0.4753985562772518,-17.53218490464721,-0.0008094433399606,184.8083154509087,9.860945033892606e-06,0.4222191861253038,0.0365040517859599,29.30340337738184,2.0243750000000027,0.0013875384380463,0.0421207829168945,0.001918873933178,0.0001097406715033,144.9323735112516,213.2324657937972,27.238330861299087,0.5226843228381274
220302,0.05,0.45/2,GrowDex-Collagen,1,1,2,2.0,2,4.333333333333333,97.8400350882831,0.000222810277635,0.0666367190025006,0.490909173716519,8.428352554670395,0.0019584508507524,149.95980866462983,1.318048318227132e-05,0.715440690988009,0.0259763226330778,38.59159025067783,2.0243750000000027,0.0009866215683798,0.0145996029025953,0.001365473572645,7.809162690849819e-05,506.631239242685,286.3193036697053,28.1270237782111,0.5402218353393896
220302,0.05,0.45/2,GrowDex-Collagen,1,1,2,2.0,3,7.5,127.12089616849136,0.0007981971950889,0.0383742881259037,0.6665114662840014,-115.6901562296901,-0.0046442411455642,303.64474584268527,1.3688557443164643e-05,0.6259852059639968,0.0289823122642847,38.38078679939145,2.0243750000000027,0.0010945601927578,0.0279675097137213,0.0015234948470184,8.71288832876473e-05,54.99545034536389,247.95017382553408,38.18829401514935,0.7889406395743359
220302,0.05,0.45/2,GrowDex-Collagen,1,2,1,1.0,0,2.5,166.53103566427404,0.0001763897941049,0.0804721521589439,0.1540892495191278,81.16614831054284,-0.0014054979791282,116.00873296560886,1.2351102828979494e-05,0.7433006312311954,0.0265216827438532,39.10141638748088,1.9892307692307687,0.0010152059974173,0.0126957104831286,0.0013941406217208,7.973109922924063e-05,382.2277803404853,192.65145601211177,8.828663665784273,0.1569002846125161
220302,0.05,0.45/2,GrowDex-Collagen,1,2,1,2.0,0,4.0,179.96688003205244,0.0001731610989392,0.0734582323743409,0.2023255263642231,28.0389964267596,-0.0016637355203429,127.62747047782136,1.2351102828979494e-05,0.7790444617822879,0.0248960433253527,46.14630391123338,1.7831730769230767,0.0009518636375961,0.0125308240456027,0.0013086868870242,7.484398837850422e-05,381.8196104656024,190.85795621154648,11.592398748432856,0.2082282711021977
220302,0.05,0.45/2,GrowDex-Collagen,1,2,3,1.0,0,3.0,107.99444194393487,0.0011742587366841,2.667639729785766,0.5113332900512606,-27.40886054709404,-0.0457943073349228,5.697076032723757,1.6312829290117536e-05,0.9123982229426698,0.5452396537895781,1.8340558927614712,2.3830288461538465,0.020699483690408,0.0076004390562426,0.0286611169200758,0.0016391333324662,165.91592809928505,38.64313799331504,29.297239444476,0.5611104758631041
220302,0.05,0.45/2,GrowDex-Collagen,1,2,3,1.0,1,3.5,179.71909472713128,5.171210826489879e-05,0.3109936946106539,0.5168489405152118,-144.65982736961018,-0.0054257340770137,26.07240492088609,1.1867388407389324e-05,0.9443782810105734,0.0487186478571057,26.51877656243814,2.3830288461538465,0.0018482533925589,0.0056259960707427,0.0025609446916887,0.000146460789674,23.70911040048598,165.48311298223294,29.61326293732978,0.5690733135876493
220302,0.05,0.45/2,GrowDex-Collagen,1,2,3,1.0,2,3.5,185.7882777993878,0.0003352947289492,0.0770200603752037,0.3177339318514791,129.41706365427837,-0.001163823739475,196.0307385826109,1.5634766760326567e-05,0.6366812676999312,0.0365468290118812,28.73374431624333,2.3830288461538465,0.001392348379458,0.0179040234308883,0.0019211254469779,0.0001098694365133,351.12841177094106,287.06261504216434,18.20481330318707,0.3437112423286415
220302,0.05,0.45/2,GrowDex-Collagen,1,2,3,1.0,3,1.5,87.74206130892146,9.887363824650816e-05,0.0631669569831387,0.3576999167791431,30.232514917431217,-0.0005772004478343,90.06025295407976,9.30952380952381e-06,0.8489986699323249,0.0148342938799313,68.54619550766306,2.3830288461538465,0.0005658285506277,0.0095339294749743,0.0007797819167671,4.4595838141589656e-05,426.3388114401831,289.0001167967306,20.494695563625683,0.3781329677554169
220302,0.05,0.45/2,GrowDex-Collagen,1,2,3,1.0,4,3.0,171.0193170882425,5.795764046217126e-05,0.1689788746671861,0.5871916080675711,36.41950482183448,0.0070293905663592,106.64623682766148,1.7258690176873656e-05,0.9483351146444894,0.0309622065641376,41.77032720220127,2.3830288461538465,0.0011710557717647,0.0065199148504547,0.0016275607225065,9.30804276255616e-05,314.18903336822126,406.0337586570978,33.643600907771805,0.6705044536861842
220302,0.05,0.45/2,GrowDex-Collagen,1,2,3,2.0,1,4.0,196.5160434662717,0.0004351723214537,0.1498038763502903,0.7162829724508659,-101.30691844778354,0.0018617814238614,55.40913309607405,1.1867388407389324e-05,0.4916983967648014,0.0607039256148159,21.34434706649995,2.074278846153846,0.0022803447796841,0.0170529186409868,0.0031909670474451,0.0001824918561761,21.10757021854649,164.45474071505626,41.03999125852003,0.903485964449
220302,0.05,0.45/2,GrowDex-Collagen,1,2,3,2.0,3,2.5,117.68083680434248,0.0074130399304825,0.0470110688805994,0.0495321659433149,79.1033046135232,0.0052634373852758,110.34229745014854,9.30952380952381e-06,-0.6848647391648607,0.1023041080482085,27.029955771461434,2.074278846153846,0.0039212971297747,0.0695935678639488,0.0053777300827404,0.0003075531452568,424.06139352596216,289.5007333302457,2.8379840586935785,0.0497367275725954
220302,0.05,0.45/2,GrowDex-Collagen,1,2,3,2.0,4,3.6666666666666665,182.93675727369612,0.0016097020498417,0.0997849382764532,0.2739560652152942,48.452120592503206,-0.0006616355188546,173.48690768027555,1.7258690176873656e-05,-0.3329003498876779,0.0824331062449754,20.71165912124547,2.074278846153846,0.003154210796626,0.0307595343884074,0.0043331858923433,0.0002478155145557,312.6384627125488,404.3347767299669,15.696526308847105,0.2851828468856562
220302,0.05,0.45/2,GrowDex-Collagen,1,2,4,1.0,0,3.4,190.5203653101586,0.0001409983792413,0.0651574002829984,0.3341716732865402,-60.18542926863263,-0.00014486794432,390.835601870276,2.0631511688232424e-05,0.8119221843703647,0.0205853769173296,51.13895738056932,1.939086538461541,0.000785709763607,0.0116641293774762,0.0010820923586207,6.188501484063589e-05,170.0746034559399,55.14749932607076,19.146626512143392,0.3482838218173864
220302,0.05,0.45/2,GrowDex-Collagen,1,2,4,1.0,1,1.5,168.29389818169386,9.107040361760685e-05,0.6866785966390301,0.4767679564196855,-113.26923144274816,-0.022191713090487,19.152933244413944,1.51739133199056e-05,0.948701372020628,0.1124846321990825,8.894394611307982,1.9390865384615408,0.0042753060395958,0.0060841963149612,0.0059128772093767,0.0003381582849821,76.8508802649442,134.17894204874412,27.31679170992514,0.5165155534568194
220302,0.05,0.45/2,GrowDex-Collagen,1,2,4,1.0,2,5.428571428571429,140.17836267391644,9.865450964426964e-05,0.09268870895511,0.4783333427603971,-34.64650539316008,0.0014651963454337,75.47241857955724,1.096606288270281e-05,0.8752217671224498,0.0231694602363785,44.590623816280605,1.9390865384615408,0.0008806122322459,0.0094420087453784,0.0012179278891283,6.965346846946449e-05,364.19552347833513,68.15218718032955,27.406481740555343,0.519821217312289
220302,0.05,0.45/2,GrowDex-Collagen,1,2,4,1.0,3,4.25,116.82203095397476,0.0005889548745938,0.0435326372481782,0.3556443592112592,47.32334136491773,-0.0024320365654334,360.85180565838994,1.646919518425351e-05,0.4803623158784534,0.0273049673541723,41.74407861501704,1.9390865384615408,0.0010414218699288,0.0230117728647317,0.0014353162668901,8.208594030707686e-05,461.8477215050628,167.7060287870028,20.376920790439755,0.3729177952700147
220302,0.05,0.45/2,GrowDex-Collagen,1,2,4,1.0,4,2.0,160.9825709216732,0.0012163669500108,0.0329749743571975,0.2261954304928365,-140.02869526237043,-0.0004111219379078,262.9409759308268,1.2321428571428572e-05,-0.8960349645807109,0.0309762314119371,32.28281667648681,1.9390865384615408,0.0011849090495973,0.0346532343157704,0.0016282953067715,9.312244219700156e-05,97.28780581696662,279.4761365920153,12.960043512384296,0.2301337669565071
220302,0.05,0.45/2,GrowDex-Collagen,1,2,4,1.0,5,4.4,103.34916128701347,0.0001668021131165,0.0766780625058944,0.3209752933322022,40.542442939625104,-0.0046733486274133,217.81131022109523,1.6996052129299305e-05,0.8215972737467915,0.0258013652779404,40.696132510244,1.939086538461541,0.0009851383615556,0.0124333513967925,0.0013562778684152,7.756572295394646e-05,176.37148560163058,331.4427032374301,18.390529635908784,0.3331578403085135
220302,0.05,0.45/2,GrowDex-Collagen,1,2,4,2.0,0,4.0,127.6727746993238,0.0001210832605133,0.0452734396985692,0.3202913817263244,119.39786383811226,0.0003984487433262,536.9566413702952,2.0631511688232424e-05,0.8149442680154513,0.0133430464277079,74.94540361662983,2.017740384615386,0.0005094035692044,0.0108948006930891,0.0007013894321886,4.011256047989753e-05,170.0553088918675,54.31411608111398,18.351344387331967,0.3317128174203647
220302,0.05,0.45/2,GrowDex-Collagen,1,2,4,2.0,1,5.0,149.44771233096742,5.432171959999358e-05,0.5165980607602714,0.388067701594932,-66.68874373426286,-0.0144584756461039,25.489708094001426,1.51739133199056e-05,0.9593634710117014,0.0749846553476104,13.62605823174184,2.017740384615386,0.0028576660132371,0.0053540645432537,0.0039416518398985,0.0002254236267947,76.79800021323952,132.95320947671914,22.234641466731848,0.4088017251704133
220302,0.05,0.45/2,GrowDex-Collagen,1,2,4,2.0,2,3.0,189.37189876103847,0.0005005359745813,0.0929736054780115,0.6018102859186305,52.25945922711373,-0.0047197684176138,81.40503306611127,1.0966062882702812e-05,0.4975124747224436,0.0534569820279386,28.603811247331112,2.017740384615386,0.0020255807275952,0.0201061441632299,0.0028100266594839,0.0001607058230039,364.2140400230949,66.66376205081167,34.481189450698885,0.7073944970919607
220302,0.05,0.45/2,GrowDex-Collagen,1,2,4,2.0,3,2.0,157.31620734357878,0.0045234756544335,0.0111104647248802,0.2866501418709558,124.82680347646227,-0.0020088074959932,1394.2258734442366,1.646919518425351e-05,-0.1638238047036864,0.0201916284999794,49.52547537218301,2.017740384615386,0.0007714590510369,0.0671263443822864,0.0010613945742692,6.070130961139669e-05,461.4591956230027,166.79928977523528,16.42384332603205,0.2947682525249235
220302,0.05,0.45/2,GrowDex-Collagen,1,2,4,2.0,5,2.0,174.86036681365874,0.0003272037406728,0.0431742977027596,0.4715544718192245,-161.20772869968732,-0.0095058161168752,382.1126686810275,1.6996052129299305e-05,0.941277645751584,0.0208213991803683,48.02751204841511,2.017740384615386,0.0007915145970842,0.0179086886450659,0.0010945038915898,6.259482976075268e-05,175.69192930804968,330.2333483380301,27.01808104576228,0.5099230152747556
220302,0.05,0.45/2,GrowDex-Collagen,1,2,4,2.0,6,3.5,145.53717370768396,0.0002727662492032,0.1873406799315711,-0.0078539816339744,99.79911118140146,0.0124063998153881,132.47267851618471,2.0631511688232424e-05,0.7528808230624882,0.0779003939149065,14.113564171050834,2.017740384615386,0.0029860514602759,0.0150500215653663,0.0040949142372965,0.0002341887244012,432.6190476190477,145.66666666666669,-0.4499999999999953,-0.0078541431289835
220302,0.05,0.45/2,GrowDex-Collagen,1,3,1,1.0,0,4.5,148.1550544486361,0.0003761096741555,0.1325974778227719,0.3233391736473737,136.63313858555853,-0.0003560119943367,199.22355961670175,2.018968800136021e-05,0.4827571864519852,0.0689455341336518,18.68045936813577,1.6944230769230817,0.0026346223528285,0.0182641724681171,0.0036242000568153,0.0002072685143669,299.70551501204216,136.86651811269945,18.52597000124216,0.3462822861919848
220302,0.05,0.45/2,GrowDex-Collagen,1,3,1,1.0,1,2.8,171.86653496325798,0.0028014909852279,2.6909537708038025,0.450813517339341,57.17991698174269,-0.0436201489039198,5.367933034030853,1.588095238095238e-05,0.7895745905514918,0.8462784040166701,1.1820835140211927,1.6944230769230817,0.0321918796448459,0.011704392698617,0.0444855429950366,0.0025441344966292,367.82229533829417,190.8666251217003,25.829711890991994,0.4842966269686092
220302,0.05,0.45/2,GrowDex-Collagen,1,3,1,1.0,2,2.0,189.6090190659309,0.00344514105942,2.975846713088077,0.1909490607186318,148.88963173153712,-0.0570829049611781,2.4409337458234943,1.080420600261485e-05,0.6345793655118442,0.9244775072475844,1.1362682863774227,1.6944230769230817,0.0353761573698643,0.0134057869714857,0.0485961678608307,0.0027792217181013,467.88318430637327,273.88688531122983,10.940575281164897,0.1959016246271252
220302,0.05,0.45/2,GrowDex-Collagen,1,3,1,2.0,1,0.5,85.74209770982588,0.0011416245693088,1.221440607833529,0.631007004215203,-31.247942514502625,-0.0687885435347835,12.85436739013704,1.588095238095238e-05,0.803715039597398,0.4525636502723901,2.6059190754512347,2.176682692307695,0.0170726952859069,0.0134050188400135,0.0237894999534723,0.0013605248685614,368.2852411984235,188.0770098507576,36.15403818472488,0.7472904449809282
220302,0.05,0.45/2,GrowDex-Collagen,1,3,1,2.0,2,0.5,139.93224108161024,0.0286212325410415,6.56860293187026,0.4854876903880275,87.83889160134652,-0.075561299723275,1.0173934930332442,1.0804206002614852e-05,0.6088020839861743,2.795453425474025,0.3577847803292943,2.176682692307695,0.1062180986071598,0.0158591371636616,0.1469460530694244,0.0084038655734419,487.5609583249253,264.4839135227443,27.816395664788,0.5282078729355446
220302,0.05,0.45/2,GrowDex-Collagen,1,3,2,1.0,0,1.6666666666666667,149.65602360138624,0.0001001756653484,1.5776052993195473,0.2534091851939464,-58.02819408779016,-0.0007721819188933,3.964600448220872,1.046224721463058e-05,0.9793208395612566,0.1528192538112043,6.572017999699509,2.0894871794871794,0.0058426855060569,0.0035823354847909,0.0080331033410005,0.0004594143167312,127.0252101940368,93.75358035139912,14.519276801462205,0.2589946334685506
220302,0.05,0.45/2,GrowDex-Collagen,1,3,2,1.0,1,2.5,175.83888624904475,0.0001780671228481,0.1421473319247134,0.2879563377044657,-49.1380813186534,-0.0037351437844954,84.40230032473694,1.2871960156737748e-05,0.7763759645671717,0.0425265922687315,28.495848654764966,2.0894871794871794,0.00162477566302,0.0120365443257543,0.0022354527290816,0.0001278458579668,186.3449010768016,243.4077906507771,16.498682834509747,0.298762291161716
220302,0.05,0.45/2,GrowDex-Collagen,1,3,2,1.0,2,0.0,132.83189811208882,0.0001866951602892,0.0984340082139197,-0.0078539816339744,131.27080887994737,-0.0046000050222222,88.78008251362039,1.237001004551238e-05,0.7876120746637022,0.0356881724990426,28.02048774077253,2.0894871794871794,0.0013680038300397,0.0133447963224628,0.0018760086342149,0.0001072891997696,369.87294840612327,283.5115256894488,-0.4499999999999953,-0.0078541431289835
220302,0.05,0.45/2,GrowDex-Collagen,1,3,2,2.0,0,2.75,139.90155508914123,0.0001715249586478,1.4718094316610042,0.2157822245520511,-35.33961001586626,-0.0032643104768154,4.249085203804222,1.046224721463058e-05,0.9600147794049324,0.1978792911215818,5.09283197628,1.993653846153846,0.0075707106241362,0.0049636159844153,0.0104017388185973,0.0005948769150734,125.87892930421214,92.5197415848722,12.36341076077674,0.2192017951851705
220302,0.05,0.45/2,GrowDex-Collagen,1,3,2,2.0,1,2.2,158.35169729928333,0.0003747098698947,0.0964832356089928,0.3833370254385345,-20.34240173517919,-0.0009841609029071,106.40482247648156,1.287196015673775e-05,0.5005768712129586,0.0372085935479925,31.258716836076427,1.9936538461538464,0.0014182899122136,0.0164898103220524,0.0019559115474771,0.0001118588583546,185.72947625160185,242.1231416717423,21.963593688727105,0.4053552841520472
210111,0.05,1.25,GrowDex,1,1,1,1.0,0,3.0,142.44448356440537,0.0001388312987058,0.1135847237529431,0.1746855146390226,106.87565110549929,0.0008937968174938,114.00435397641868,1.4953389759063722e-05,0.8097368998588056,0.0334717976809094,34.09210005911217,0.041826923076923,0.0012794631608257,0.0107122492635129,0.001759486716554,0.0001006252938316,238.11860106535192,146.36545453544937,10.008742730886755,0.1805171448057397
210111,0.05,1.25,GrowDex,1,1,1,2.0,0,1.75,132.19617809756264,0.0001366347979127,0.1019881606840444,0.1822122716896645,88.09418297194956,0.0017982563159673,127.29984701551616,1.495338975906372e-05,0.8066427748352185,0.0303033508706902,33.8538739651301,0.0651923076923077,0.0011599567929641,0.0111465170281567,0.0015929295280349,9.109986490059485e-05,237.99217820916405,143.0011349029381,10.439994143308876,0.1846826974839161
210111,0.05,1.25,GrowDex,1,1,2,1.0,0,1.75,133.2097701348905,0.0003519467715408,0.0553649345278718,0.1584682614198151,-71.88922665099568,-0.0009684382337395,143.15976320469653,1.0448594741821291e-05,0.5919158630574053,0.0190660758031222,55.83891722158463,0.1444711538461538,0.0007298459236927,0.0164174036770926,0.0010022267638114,5.731749144931789e-05,100.58423371289902,129.9257688538361,9.07956256613122,0.1616980239246416
